Repository: lnacquaroli/LaTeXOldBooks

# LaTeXOldBooks

Collection of old scientific old books digitized into LaTeX.

File: Epifanov_solid_state_physics/04_thermal_properties_of_solids.tex (part 1 of 2)
% !TEX root = epifanov_solid_state_physics.tex
%!TEX TS-program = pdflatex
%!TEX encoding = UTF-8 Unicode


\chapter[Thermal Properties of Solids]{Thermal Properties of Solids}\label{chap:4}
% \chaptermark{Bonding. The Internal Structure of Solids}

\section{Normal modes of a lattice}\label{sec:30}

The atoms of a solid take part in thermal vibrations around their equilibrium positions. Because of a strong interaction between them, the nature of those vibrations turns out to be extremely complex and an accurate description of it presents enormous difficulties. Therefore, approximate methods and various simplifications are used to solve this problem.

Instead of describing the individual vibrations of the particles the practice is to consider their collective motion in the crystal, which is a spatially ordered structure. This simplification is based on the fact that powerful bonds immediately transmit the vibrations of one particle to other particles and a collective motion in the form of an elastic wave involving all the particles of the crystal is excited in it. Such collective motion is called the \textit{normal mode of a lattice}. The number of normal modes coincides with the number of degrees of freedom, which is $3N$ if $N$ is the number of particles constituting the crystal.

Figure \ref{fig:4_1}(a) represents a one-dimensional model of a solid---a linear chain of atoms separated by a distance $a$ and able to vibrate in the direction perpendicular to the chain. Such a chain may be regarded as a string. If the ends of the chain are fixed, the fundamental mode corresponding to the lowest frequency $\ab{\omega}{min}$ is represented by the standing wave with a node at each end [\fig{4_1}(b), curve $1$]. The second mode is represented by the standing wave with an additional node in the centre of the chain (curve $2$). The third mode, or third harmonic, is represented by the standing wave with two additional nodes that divide the chain in three equal parts (curve $3$), etc. The length of the shortest wave in such a chain is evidently equal to twice the distance between the atoms of the chain [\fig{4_1}(c)]:
\begin{equation}\label{eq:4_1}
    \ab{\lambda}{min} = 2 a.
\end{equation}

\noindent
The corresponding maximum frequency $\ab{\omega}{max}$ is
\begin{equation}\label{eq:4_2}
    \ab{\lambda}{max} = \frac{2\pi v}{\ab{\lambda}{min}} = \frac{\pi v}{a}
\end{equation}

\noindent
where $v$ is the velocity of wave propagation (of sound) along the chain.

\begin{figure}[t]
	\begin{center}
		\includegraphics[scale=1.1]{figures/ch_04/fig_4_1.pdf}
		\caption[]{Normal modes of a linear chain made up of identical atoms: (a)---linear chain; (b)---normal modes of the chain; (c)---normal modes of the chain corresponding to shortest wavelength (to highest frequency); (d)---dispersion curves expressing dependence of normal mode frequency on wave vector.}
		\label{fig:4_1}
	\end{center}
	\vspace{-0.7cm}
\end{figure}

This maximum frequency is a parameter of the chain's material and is determined by the interatomic distance and the velocity of wave propagation. Should we set $a=\SI{3.6e-10}{\metre}$ (the lattice parameter of copper) and $v=\SI{3550}{\metre\per\second}$ (the velocity of sound in copper) we would obtain $\ab{\omega}{max}\approx\SI{3e13}{\per\second}$, which corresponds to the frequency of atomic vibrations in a solid.

To describe wave processes one usually uses the wave vector $\vec{q}$ whose direction coincides with that of wave propagation and whose absolute value is
\begin{equation}\label{eq:4_3}
    q = \frac{2\pi}{\lambda}.
\end{equation}

\noindent
It follows from \eqn{4_2} that $2\pi/\lambda=\omega/v$. Therefore\footnote{The phase velocity $v$, which enters \eqref{eq:4_4}, is itself a function of the wave vector $\vec{q}$ and for a linear chain of atoms bonded by elastic forces is expressed by the following relation:
\begin{equation}\label{eq:4_4p}
    v = v_0 \frac{\sin(qa/2)}{(qa/2)} \tag{4.4$'$}
\end{equation}

\noindent
where $v_0$ is the velocity of wave propagation in a continuous string for which $a=0$. It follows from \eqn{4_4p} that for a constant $a$, the velocity $v$ is practically independent of $\vec{q}$ and is approximately $v_0$ only in the range of small $q'$s, where $[\sin(qa/2)]/(qa/2)\ll 1$. In this range $\omega$ increases approximately in proportion to $q$ [\fig{4_1}(d)].
As $q$ increases, the value of $[\sin(qa/2)]/(qa/2)\ll 1$ steadily diminishes and for $q=\pi/a$ tends to $2/\pi$. This causes the dispersion curve $\omega(q)$ to flatten out, so that for $q=\pi/a$ it runs parallel to $q$.},
\begin{equation}\label{eq:4_4}
    q = \frac{\omega}{v} \quad\Rightarrow\quad  \omega = q v.
\end{equation}

Figure \ref{fig:4_1}(d) shows the dependence on wave vector $q$ of the frequency of normal modes in a linear chain made up of atoms of one kind. As $q$ increases from $0$ to $\pi a$, the frequency of the normal modes rises, reaching the maximum value $\ab{\omega}{max}=\pi v/a$ for $q=\pi/a$, that is, for $\lambda=2a$. Curves of this type expressing the dependence of the vibration frequency on the wave vector (the wavelength) are termed \textit{dispersion curves}.

Consider now a chain made up of atoms of two kinds placed in a regular sequence one after another [\fig{4_2}(a)]. Denote the mass of the heavier atoms by $M$ and that of the lighter atoms by $m$. Two types of normal modes can be present in such a chain, as is shown in \fig{4_2}(b,c). The modes in \fig{4_2}(b) are quite identical to the modes of a uniform chain: the phases of the neighbouring atoms are practically the same. Such vibrations are termed \textit{acoustic modes}, since they include the entire spectrum of the acoustic modes of the chain. For them, $\ab{\omega}{ac}=0$ for $q=0$. They play a decisive part in determining the thermal properties of the crystals such as heat capacity, heat conductivity, thermal expansion, etc.

\begin{figure}[t]
	\begin{center}
		\includegraphics[scale=1.1]{figures/ch_04/fig_4_2.pdf}
		\caption[]{Normal modes of a chain made up of atoms of two kinds: (a)---arrangement of atoms in the chain; (b)---acoustic modes; (c)---optical modes; (d)---dispersion curves for acoustic and optical modes; (e)---linear lattice with a basis in which optical and acoustic modes are present.}
		\label{fig:4_2}
	\end{center}
	\vspace{-0.7cm}
\end{figure}

In case of normal modes shown in \fig{4_2}(c) the phases of the neighbouring vibrating atoms are opposite. Such modes can be treated as the relative vibrations of two interpenetrating sublattices, each made up of atoms of one kind. They are termed \textit{optical modes}, since they play a decisive part in the processes of interaction of light with crystals.

Figure \ref{fig:4_2}(d) shows the dispersion curves for the acoustic ($1$) and optical ($2$) normal modes of a chain made up of atoms of two kinds. In contrast to an acoustic mode, whose frequency rises with the wave vector reaching the maximum value at $\ab{q}{max}=\pi/(2a)$, the maximum frequency of an optical mode corresponds to $q=0$; with the increase in $q$ the frequency of an optical mode falls off to its minimum at $\ab{q}{max}=\pi/(2a)$.

The optical vibrations are possible not only in a chain made up of atoms of different kinds, but in a complex chain made up of two, or more, interpenetrating chains containing atoms of one kind, as shown in \fig{4_2}(e). Unit cell of such a complex chain contains two atoms. The optical modes are the result of the relative vibrations of two sublattices.

\section{Normal modes spectrum of a lattice}\label{sec:31}

One of the principal problems of the theory of lattice vibrations is the problem of the frequency distribution of normal modes. Consider now the simplest case of the normal modes in a linear atomic chain (see \fig{4_1}).

The wavelengths of the normal modes in such a chain are
\begin{equation}\label{eq:4_5}
    \ab{\lambda}{n} = \frac{2 L}{n}\quad (n=1,2,3,\ldots,N)
\end{equation}

\noindent
where $L$ is the length of the chain, and $N$ the number of atoms in it.

The number of normal modes $z$ having the wavelength equal to or greater than $\ab{\lambda}{n}$ will evidently be $n$:
\begin{equation*}
    z = n = \frac{2L}{\ab{\lambda}{n}}.
\end{equation*}

In the same way the number of standing waves in a three-dimensional crystal of volume $V$ (for instance, in a cube with edge $L$ and volume $L^3$) having the wavelength equal to or greater than $\lambda$ should be
\begin{equation*}
    z = \parenthesis{\frac{2L}{\lambda}}^3 = \frac{8V}{\lambda^3}.
\end{equation*}

\noindent
A more accurate calculation yields
\begin{equation}\label{eq:4_6}
    z = \frac{4\pi V}{\lambda^3}.
\end{equation}

Since $\lambda=2\pi v/\omega$, it follows that
\begin{equation}\label{eq:4_7}
    z = \frac{V}{2\pi^2 v^3}\omega^3.
\end{equation}

\noindent
Differentiating this expression, we obtain
\begin{equation}\label{eq:4_8}
    \deriv{z} = g(\omega)\, \deriv{\omega} = \frac{3V}{2\pi^2 v^3}\omega^2\, \deriv{\omega}.
\end{equation}

% \noindent
Equation \eqref{eq:4_8} expresses the number of normal modes per frequency interval ($\omega, \omega+\deriv{\omega}$). The function
\begin{equation}\label{eq:4_9}
    g(\omega) = \diff{z}{\omega} = \frac{3V}{2\pi^2 v^3}\omega^2
\end{equation}

\noindent
determines the \textit{density} of the normal vibrations in $\deriv{\omega}$ of the spectrum, that is their spectrum. The function $g(\omega)$ is termed \textit{spectral distribution function of normal modes}.

Since the number of normal vibrations in a lattice is $3N$, the function $g(\omega)$ should satisfy the following normalization condition:
\begin{equation}\label{eq:4_10}
    \int_0^{\ab{\omega}{D}} g(\omega)\, \deriv{\omega} = 3N
\end{equation}

\noindent
where $\ab{\omega}{D}$ is the maximum frequency limiting the spectrum of normal modes from above.

Substituting \eqref{eq:4_9} into \eqref{eq:4_10} and integrating, we obtain
\begin{equation}\label{eq:4_11}
    \frac{V \ab{\omega}{D}^3}{2\pi^2 v^3} = 3N.
\end{equation}

\noindent
Hence,
\begin{equation}\label{eq:4_12}
    \ab{\omega}{D} = v \parenthesis{6\pi^2 \frac{N}{V}}^{1/3}.
\end{equation}

The frequency $\ab{\omega}{D}$ is termed the \textit{Debye frequency} and the temperature
\begin{equation}\label{eq:4_13}
    \Theta = \frac{\hslash \ab{\omega}{D}}{\ab{k}{B}}
\end{equation}

\noindent
the \textit{Debye temperature}. Table \ref{table:4_1} shows the Debye temperatures of some chemical elements and compounds.

\begin{table}[!b]
	\renewcommand{\arraystretch}{1.2}
	\caption{}
	\vspace{-0.6cm}
	\label{table:4_1}
	\begin{center}\resizebox{0.85\linewidth}{!}{
			\begin{tabular}{lclclc}
				\toprule[1pt]
				\textbf{Element} & $\Theta$, (\si{\kelvin}) & \textbf{Element} & $\Theta$, (\si{\kelvin}) & \textbf{Element} & $\Theta$, (\si{\kelvin})\\
                \midrule[0.5pt]\midrule[0.5pt]
                Al & $418$ & Fe & $467$ & Pb & $94.5$\\
                Ag & $225$ & Ge & $366$ & Pd & $275$\\
                Au & $165$ & Hg & $275$ & Pt & $229$\\
                Be & $1160$ & In & $109$ & Si & $658$\\
                Bi & $117$ & KBr & $174$ & Sn (gray) & $212$\\
                C (diamond) & $1910$ & KCl & $227$ & Sn (white) & $189$\\
                Ca & $219$ & La & $132$ & Ta & $231$\\
                $\ce{CaF2}$ & $474$ & Mg & $406$ & Ti & $278$\\
                Cd & $300$ & Mo & $425$ & Tl & $89$\\
                Co & $445$ & NaCl & $320$ & V & $273$\\
                Cr & $402$ & Nb & $252$ & W & $(379)$\\
                Cu & $339$ & Ni & $456$ & Zn & $308$\\
				\bottomrule[1pt]
			\end{tabular}
	}\end{center}
\end{table}

At the Debye temperature the entire vibration spectrum is excited in the solid, including the one with the maximum frequency $\ab{\omega}{D}$. Accordingly, any further rise in temperature (above $\Theta$) shall not be accompanied by the appearance of new normal modes. In this case, the role of the temperature is to increase the intensity of each of the normal modes with a resultant increase in their average energy.

Temperatures $T>\Theta$ are usually referred to as \textit{high temperatures}.

Substituting $v^3$ from \eqref{eq:4_11} into \eqref{eq:4_9}, we obtain
\begin{equation}\label{eq:4_14}
    g(\omega) = 9 N \frac{\omega^2}{\ab{\omega}{D}^3}.
\end{equation}

\section{Phonons}\label{sec:32}

Each normal mode carries with it some energy and momentum. Oscillation theory contains the proof of the fact that the energy of a normal mode is equal to the energy of an oscillator with a mass equal to the mass of the vibrating atoms and the frequency of the normal mode. Such oscillators are \textit{termed normal}.

Denote the energy of the $i$-th mode characterized by the frequency $\omega_i$ by $\ab{E}{$i$,n.m}$. It is equal to the energy $\ab{E}{$i$,n.o}$ of a normal oscillator of
the same frequency $\omega_i$: $\ab{E}{$i$,n.m}=\ab{E}{$i$,n.o}$. The total energy of the crystal in which all the $3N$ normal modes have been excited is
\begin{equation*}
    E = \sum_i^{3N} \ab{E}{$i$,n.o}.
\end{equation*}

Hence, the total energy of the crystal made up of $N$ atoms taking part in coupled vibrations is equal to the energy of $3N$ independent normal harmonic linear oscillators. In this sense, a system of $N$ atoms whose vibrations are interconnected is equivalent to a set of $3N$ normal oscillators and the problem of calculating the average energy of such a system is reduced to a simpler problem of calculating the average energy of normal oscillators.

It should be pointed out that normal oscillators have nothing in common with real atoms except the mass. Every oscillator represents one of the normal modes of the lattice in which all the atoms of the crystal take part vibrating with the same frequency $\omega$.

The energy of a quantum oscillator is, as is well known, expressed by the relation
\begin{equation}\label{eq:4_15}
    \ab{E}{n} = \parenthesis{n + \frac{1}{2}} \hslash \omega \quad (n=0,1,2,\ldots)
\end{equation}

\noindent
where $\omega$ is the oscillator's vibration frequency, and $n$ the quantum number.

Figure \ref{fig:4_3} shows the energy spectrum of a linear harmonic oscillator. It consists of a set of discrete levels spaced at an interval of $\hslash\omega$.

Since $\ab{E}{n.m}=\ab{E}{n.o}$, the expression for the energy of the normal modes of a lattice should be \eqref{eq:4_15} and the energy spectrum should coincide with that shown in \fig{4_3}.

\begin{figure}[t]
	\begin{center}
		\includegraphics[scale=1]{figures/ch_04/fig_4_3.pdf}
		\caption[]{Energy spectrum of linear harmonic oscillator.}
		\label{fig:4_3}
	\end{center}
	\vspace{-0.7cm}
\end{figure}

The minimum portion of energy that can be absorbed or emitted by the lattice in the process of thermal vibrations corresponds to the transition of the normal mode being excited from the given energy level to the adjacent level and is equal to
\begin{equation}\label{eq:4_16}
    \ab{\varepsilon}{ph} = \hslash \omega.
\end{equation}

\noindent
This portion, or quantum, of energy of thermal vibrations of the lattice is termed a \textit{phonon}.

The following analogy may help to clear up the point. The space inside a black body is filled with equilibrium thermal radiation. From the quantum mechanical point of view such radiation is treated as a gas made up of the light quanta, or photons, whose energy is $\varepsilon= \hslash\omega=h\nu$ and whose momentum is $p=\hslash\omega/c=h/\lambda$, where $c$ is the velocity of light, and $\lambda$ its wavelength.

The field of elastic waves in the crystal may be treated similarly as a gas made up of quanta of the normal modes of the lattice, or of phonons having the energy $\ab{\varepsilon}{ph}=\hslash\omega=h\nu$ and momentum
\begin{equation}\label{eq:4_17}
    \ab{p}{ph} = \frac{\hslash \omega}{v} = \frac{h}{\lambda} = \hslash q
\end{equation}

\noindent
where $v$ is the velocity of sound, and $\lambda$ the length of the elastic wave.

From this point of view a heated crystal may be likened to a box filled with phonon gas. The analogy may be extended.

Phonons are described by the same Bose-Einstein distribution function \eqref{eq:3_54} as photons:
\begin{equation*}
    f(E) = \frac{1}{e^{\ab{\varepsilon}{ph}/(\ab{k}{B}T)} - 1} = \frac{1}{e^{(\hslash\omega)/(\ab{k}{B}T)} - 1}.
\end{equation*}

\noindent
Depending on the intensity of excitation of the normal mode it can ``emit'' a definite number of phonons. Thus, if some normal mode was excited to the third level (\fig{4_3}), its energy became $E_3=(3+1/2)\hslash\omega$; this means that the particular normal mode has ``generated'' three identical phonons each with an energy of $\hslash\omega$.

\begin{figure}[t]
	\begin{center}
		\includegraphics[scale=1]{figures/ch_04/fig_4_4.pdf}
		\caption[]{Energy spectrum of linear harmonic oscillator.}
		\label{fig:4_4}
	\end{center}
	\vspace{-0.7cm}
\end{figure}

Figure \ref{fig:4_4}(a) shows the graph of the phonon energy (frequency) distribution function $f(E)$. We see that for a given temperature $T$, all normal modes in a lattice up to those with the energy $\hslash\omega\approx\ab{k}{B}T$ are excited; practically no quanta of higher frequencies with the energy $\hslash\omega>\ab{k}{B}T$ are excited. This is quite evident from \fig{4_4}(b).
Horizontal strokes here denote energy spectra of normal modes with the frequencies $\omega_1=\ab{k}{B}T/(8\hslash)$, $\omega_2=\ab{k}{B}T/(4\hslash)$, $\omega_3=\ab{k}{B}T/(2\hslash)$, $\omega_4=\ab{k}{B}T/\hslash$ and $\omega_5=2\ab{k}{B}T/\hslash$; the level corresponding to $\ab{k}{B}T$ is shown by a dotted line.
It follows that for a given temperature $T$ the mode with the frequency $\omega_1$ is excited approximately to the $8$th level. As was stated before, this means that this normal mode ``generates'' eight identical phonons with the energy $\hslash\omega_1=\ab{k}{B}T$ each. The normal mode with the frequency $\omega_2$ is excited approximately to the $4$th level, that with the frequency $\omega_3$ to the
second, and that with the frequency $\omega_4$ (whose quantum of energy is $\hslash\omega_4=\ab{k}{B}T$) to the first. At the same time, the vibration $\omega_5$ is rarely
excited at $T$ because its excitation energy $\hslash\omega_5$ is too high. The excitation of still higher frequencies is a much more rare event. Therefore, we can say that approximately only the vibrations with frequencies not greater than $\omega$ corresponding to the energy $\hslash\omega\approx\ab{k}{B}T$ are excited in a solid at temperatures $T<\Theta$.

By definition, the distribution function $f(E)$ expresses the average number of phonons having the energy $\ab{\varepsilon}{ph}=\hslash\omega$. Therefore, to obtain the average energy of an excited normal mode, $\ab{\overline{E}}{n.m}$, of the frequency $\omega$ one has to multiply \eqref{eq:3_54} by $\hslash\omega$:
\begin{equation}\label{eq:4_18}
    \ab{\overline{E}}{n.m} = \frac{\hslash\omega}{e^{(\hslash\omega)/(\ab{k}{B}T)} - 1}.
\end{equation}

\section{Heat capacity of solids}\label{sec:33}

The thermal energy of a solid $\ab{E}{lattice}$ is the sum of the energies of its normal modes. The number of normal modes per spectral interval $\deriv{\omega}$ is $g(\omega)\,\deriv{\omega}$ [see \eqn{4_8}]. Multiplying this number by the average energy $\ab{\overline{E}}{n.m}$ of the normal mode, \eqref{eq:4_18}, we obtain the total energy of the normal modes in the interval $\deriv{\omega}$
\begin{equation*}
    \deriv{\ab{E}{lattice}} = \ab{\overline{E}}{n.m} g(\omega)\, \deriv{\omega}.
\end{equation*}

\noindent
Integrating this expression over the entire spectrum of the normal modes, that is, from $0$ to $\ab{\omega}{D}$, we obtain the energy of the thermal vibrations of the lattice of a solid:
\vspace{-12pt}
\begin{equation}\label{eq:4_19}
    \ab{E}{lattice} = \int_0^{\ab{\omega}{D}} \ab{\overline{E}}{n.m}\, g(\omega)\, \deriv{\omega}.
\end{equation}

The heat capacity at constant volume of a solid, $C_V$, is the change in the thermal energy of a solid brought about by a one degree change in its temperature. To find it one should differentiate lattice with respect to $T$:
\begin{equation}\label{eq:4_20}
    C_V = \diff{\ab{E}{lattice}}{T}.
\end{equation}

The fundamental problem in the theory of heat capacity is the temperature dependence of $C_V$. Let us first consider it from a qualitative point of view for two temperature ranges: for the range of temperatures much below the Debye temperature
\begin{equation}\label{eq:4_21}
    T \ll \Theta
\end{equation}

\noindent
which is termed the \textit{low temperature range}, and for the range of temperatures above the Debye temperature
\begin{equation}\label{eq:4_22}
    T > \Theta
\end{equation}

\noindent
the term for which is the \textit{high temperature range}.

\textbf{Low temperature range.} In this range mainly the low frequency normal modes, with the energy quanta $\hslash\omega<\ab{k}{B}T$, are excited. The approximate value of the average energy of normal vibrations may in this case be calculated with the aid of the following method. Expand the denominator of expression \eqref{eq:4_18} into a series leaving only two terms:
\begin{equation*}
    \ab{\overline{E}}{n.m} = \frac{\hslash\omega}{e^{(\hslash\omega)/(\ab{k}{B}T)} - 1} \approx \frac{\hslash\omega}{1 + \dfrac{\hslash\omega}{\ab{k}{B}T} + \ldots - 1} \approx \ab{k}{B}T.
\end{equation*}

\noindent
Hence, in the low temperature range the average energy of every normal mode increases in proportion to the absolute temperature $T$:
\begin{equation}\label{eq:4_23}
    \ab{\overline{E}}{n.m} \propto T.
\end{equation}

\noindent
This law is due to the increase in the probability of excitation of every normal mode with the rise in temperature resulting in an increase in its average energy.

In addition to this, the rise in temperature in the low temperature range, causes new higher frequency normal modes to be excited. The approximate number of the latter, $z$, may be calculated with the aid of \eqn{4_8}. If we assume that at a temperature $T$ all normal modes up to the frequency $\omega\approx\ab{k}{B}T/\hslash$ are excited, we get
\begin{equation*}
    z = \int_0^{\ab{k}{B}T/\hslash} g(\omega)\, \deriv{\omega} \approx \int_0^{\ab{k}{B}T/\hslash} \omega^2\, \deriv{\omega} \propto T^3.
\end{equation*}

It follows that with the rise in temperature the number of normal modes increases in proportion to the cube of the absolute temperature:
\begin{equation}\label{eq:4_24}
    z \propto T^3.
\end{equation}

To sum up, the crystal's energy in the low temperature range increases with the rise in temperature by means of two mechanisms: (1) the increase in the average energy of every normal mode, $\ab{\overline{E}}{n.m}$, due to the rise in the probability of its excitation, and (2) the increase in the number of the normal modes of the lattice.

The first mechanism is responsible for the increase in energy proportional to $T$ and the second for the one proportional to $T^3$.

Therefore, the total effect is an increase in the energy of the lattice proportional to $T^4$:
\begin{equation}\label{eq:4_25}
    \ab{\overline{E}}{lattice} \propto T^4
\end{equation}

\noindent
and a rise in heat capacity proportional to $T^3$:
\begin{equation}\label{eq:4_26}
    C_V \propto T^3.
\end{equation}

Formula \eqref{eq:4_26} is the \textit{Debye $T^3$ law}, which agrees well with experiment in the low temperature range.

\textbf{High temperature range.} As has been already stated, all normal modes of a lattice are excited at the Debye temperature, so that a further rise in temperature cannot increase their number. Therefore, the variation in energy of a solid in the high temperature range may only be due to the rise in intensity of the normal modes, resulting in an increase in their average energy $\ab{\overline{E}}{n.m}$. Since $\ab{\overline{E}}{n.m}\propto T$, the variation of the energy of the body as a whole, too, should be proportional to $T$:
\begin{equation}\label{eq:4_27}
    \ab{\overline{E}}{lattice} \propto T
\end{equation}

\noindent
and the heat capacity must be independent of $T$:
\begin{equation}\label{eq:4_28}
    C_V = \diff{\ab{\overline{E}}{lattice}}{T} = \text{constant}.
\end{equation}

Relation \eqref{eq:4_28} is the expression of the \textit{Dulong and Petit law}, which is quite well substantiated by experiment.

A rather wide range of temperatures, the so-called \textit{medium temperature range}, lies between the high and low temperature ranges. In this medium temperature range, gradual transition from the Debye $T^3$ law to the Dulong and Petit law takes place. Calculations in this range are the most difficult.

To sum up, the following physical picture of the variation of the temperature dependence of energy and of heat capacity of a solid with the rise in temperature may be presented.

In the low temperature range ($T\ll\Theta$) the solid's energy increases with the rise in temperature firstly because of the increase in the probability of excitation of every normal mode, that is because of the increase in its average energy, $\ab{\overline{E}}{n.m}$, which is proportional to $T$, and secondly because new normal modes are drawn into the process causing the body's energy to increase in proportion to $T^3$. The energy of the lattice, as a whole, rises in proportion to $T^4$ and the specific heat in proportion to $T^3$.

As the temperature approaches the Debye temperature the second mechanism gradually becomes inoperative and $\ab{E}{lattice}$ becomes less dependent on $T$, causing a deviation from the Debye $T^3$ law.

At the Debye temperature, the entire spectrum of normal modes is excited. Therefore, the second mechanism has no part to play; only the first mechanism operates here causing the energy to rise in proportion to $T$ and the heat capacity $C_V$ to remain independent of $T$ (the Dulong and Petit law).

The qualitative laws of the variation of $C_V$ with $T$ obtained from the study of physical processes in solids may be substantiated by more rigorous quantitative calculations. To this end let us turn to \eqref{eq:4_19} and try to calculate the lattice energy as a function of temperature more accurately.

Substituting $g(\omega)$ from \eqn{4_14}, and $\ab{\overline{E}}{n.m}$ from \eqref{eq:4_18} into \eqref{eq:4_19}, we obtain
\begin{equation}\label{eq:4_29}
    \ab{E}{lattice} = \frac{9N}{\ab{\omega}{D}^3} \int_0^{\ab{\omega}{D}} \frac{(\hslash\omega)^3}{e^{(\hslash\omega)/(\ab{k}{B}T)} - 1}\, \deriv{\omega}.
\end{equation}

One can introduce the dimensionless quantity $x=(\hslash\omega)/(\ab{k}{B}T)$ and rewrite \eqref{eq:4_29} in the form
\begin{equation}\label{eq:4_30}
    \ab{E}{lattice} = 9N \ab{k}{B} \Theta \parenthesis{\frac{T}{\Theta}}^4 \int_0^{\Theta/T} \frac{x^3}{e^x - 1}\, \deriv{x}
\end{equation}

\noindent
where $\Theta$ is the Debye temperature.

We will consider the high and the low temperature ranges separately.

\textbf{Low temperature range ($T\ll\Theta$)}. In this range we can substitute infinity for the limit of integration in \eqref{eq:4_30}. Taking into account that
\begin{equation*}
    \frac{x^3}{e^x - 1}\, \deriv{x} = \frac{\pi^4}{15}
\end{equation*}

\noindent
we obtain
\begin{equation}\label{eq:4_31}
    \ab{E}{lattice} = \frac{3\pi^4}{5} N \ab{k}{B} \Theta \parenthesis{\frac{T}{\Theta}}^4 \propto T^4.
\end{equation}

\noindent
Differentiating \eqn{4_31} with respect to temperature, we obtain
\begin{equation}\label{eq:4_32}
    C_V = \frac{12\pi^4}{5} N \ab{k}{B} \parenthesis{\frac{T}{\Theta}}^3 \propto T^3.
\end{equation}

\noindent
We have arrived at the Debye $T^3$ law in accordance with which the heat capacity of a lattice varies in the low temperature range as the cube of the temperature.

\textbf{High temperature range.} For such temperatures the values of $x$ are small and, hence, it is possible to drop all but the first two terms of the expansion $e^x=1+x+\ldots$. Then,
\begin{equation}\label{eq:4_33}
    \ab{E}{lattice} = 9N \ab{k}{B} \Theta \parenthesis{\frac{T}{\Theta}}^4 \int_0^{\Theta/T} x^2\, \deriv{x} = 3N \ab{k}{B} T \propto T.
\end{equation}

\noindent
The heat capacity of the crystal is
\begin{equation}\label{eq:4_34}
    C_V = \diff{\ab{E}{lattice}}{T} = 3N \ab{k}{B} = \text{constant}.
\end{equation}

For a mole of a monatomic substance $N=\ab{N}{A}=\SI{6.023e-23}{\per\mole}$ (Avogadro's number), $\ab{N}{A}\ab{k}{B}=R\approx\SI{8.31}{\joule\per\mole\per\kelvin}$ (the gas constant) and
\begin{equation}\label{eq:4_35}
    C_V \approx 3R \approx \SI{25}{\joule\per\mole\per\kelvin}.
\end{equation}

Formula \eqref{eq:4_35} expresses the Dulong and Petit law, which was formulated by them in 1819.

The solid line in \fig{4_5} shows the theoretical temperature dependence of the heat capacity of solids, the points being experimental values for silver, diamond, aluminium, copper, and rock salt. The agreement between theory and experiment is quite satisfactory not only from the qualitative but also from the quantitative point of view.

\begin{figure}[t]
	\begin{center}
		\includegraphics[scale=0.98]{figures/ch_04/fig_4_5.pdf}
		\caption[]{Temperature dependence of heat capacity of solids. The solid line is the theoretical Debye curve.}
		\label{fig:4_5}
	\end{center}
	\vspace{-0.6cm}
\end{figure}

Knowing the temperature dependence of the energy of a lattice, we can easily find at least the qualitative dependence of the concentration of the phonon gas on temperature, that is, the number of phonons $\ab{n}{ph}$ excited in a unit of volume of the crystal.

The concentration of the phonon gas in the low temperature range, in which $\ab{E}{lattice}\propto T^4$ and the phonon energy $\hslash\omega\approx\ab{k}{B}T\propto T$, must be proportional to $T^3$:
\begin{equation}\label{eq:4_36}
    \ab{n}{ph} \propto T^3.\quad \text{(low temperature range, $T\ll\Theta$)}
\end{equation}

In the high temperature range, where $\ab{E}{lattice}\propto T$ and the phonon energy attains the maximum value of $\hslash\ab{\omega}{D}\approx\ab{k}{B}T$ independent of $T$, the concentration of the phonon gas should be proportional to $T$:
\begin{equation}\label{eq:4_37}
    \ab{n}{ph} \propto T.\quad \text{(high temperature range, $T>\Theta$)}
\end{equation}

To be exact, to calculate the concentration of the phonon gas one must know the average energy of the phonons $\ab{\overline{\varepsilon}}{ph}$ both in the low and the high temperature ranges since the lattice energy is equal to the product of the average phonon energy and their concentration. The calculation of $\ab{\overline{\varepsilon}}{ph}$ yields
\begin{equation}\label{eq:4_38}
    \ab{\overline{\varepsilon}}{ph} = \frac{\pi^2\ab{k}{B}T}{5}
\end{equation}

\noindent
for the low temperature range, and
\begin{equation}\label{eq:4_39}
    \ab{\overline{\varepsilon}}{ph} = \frac{2\ab{k}{B}\Theta}{3}
\end{equation}

\noindent
for the high temperature range.

This justifies the temperature dependence of $\ab{n}{ph}$ expressed by formulae \eqref{eq:4_36} and \eqref{eq:4_37} and obtained by qualitative methods.

\section{Heat capacity of electron gas}\label{sec:34}

The metals, in addition to ions, which constitute the lattice and vibrate around their equilibrium positions, contain also free electrons, the number of which per unit volume is approximately the same as that of the ions. For this reason, the specific heat of a metal should be the sum of the heats capacity of the lattice $\ab{C}{lattice}$ calculated in the previous paragraph and of the electron gas $\ab{C}{e}$:
\begin{equation*}
    C_V = \ab{C}{lattice} + \ab{C}{e}.
\end{equation*}

If the electron gas was a normal classical (nondegenerate) gas, every electron would have an average energy $3\ab{k}{B}T/2$ and the energy of the electron gas per mole of the metal would be
\begin{equation*}
    \abc{E}{e}{(cl)} = \frac{3}{2} \ab{N}{A} \ab{k}{B} T = \frac{3}{2} RT
\end{equation*}

\noindent
and its heat capacity would be
\begin{equation}\label{eq:4_40}
    \abc{C}{e}{(cl)} = \frac{3}{2} \ab{N}{A} \ab{k}{B} = \frac{3}{2} R.
\end{equation}

\noindent
The total heat capacity of the metal in the high temperature range would in this case be
\begin{equation*}
    C_V = \ab{C}{lattice} + \ab{C}{e} = \frac{9}{2} R \approx \SI{37}{\joule\per\mole\per\kelvin}.
\end{equation*}

\noindent
Actually, the heat capacity of metals, as well as that of dielectrics, in the high temperature range, where the Dulong and Petit law is valid, is $C_V\approx\SI{25}{\joule\per\mole\per\kelvin}$, a proof that the contribution of the electron gas is negligible.

This situation incomprehensible from the point of view of classical physics found its natural explanation in quantum theory.

Indeed, as was demonstrated in Chapter \ref{chap:3}, the electron gas in metals is a degenerate gas described by the Fermi-Dirac quantum statistics. As the temperature is raised, not all the electrons are thermally excited; only a negligible fraction of them, $\Delta{N}$, occupying states close to the Fermi level (see \fig{3_6}) are thermally excited. The number of such electrons is approximately expressed by the relation \eqref{eq:3_43}:
\begin{equation*}
    \Delta{N} \approx N \frac{\ab{k}{B} T}{2 \ab{E}{F}}
\end{equation*}

\noindent
where $\ab{E}{F}$ is the Fermi energy. For copper at $T\approx\SI{300}{\kelvin}$ and $\ab{E}{F}\approx\SI{7}{\electronvolt}$, we have $\Delta{N}/N\approx 0.002$, that is, less than one percent.

Every thermally excited electron absorbs an energy of the order of $\ab{k}{B}T$ just as a particle of a normal gas does. The energy absorbed by the electron gas as a whole is the product of $\ab{k}{B}T$ and the number of thermally excited electrons $\Delta{N}$:
\begin{equation}\label{eq:4_41}
    \ab{E}{e} \approx \ab{k}{B} T \Delta{N} \approx N \ab{k}{B} T \frac{\ab{k}{B} T}{2 \ab{E}{F}}.
\end{equation}

\noindent
The heat capacity of the electron gas is
\begin{equation}\label{eq:4_42}
    \ab{C}{e} = \diff{\ab{E}{e}}{T} \approx N \ab{k}{B} \frac{\ab{k}{B} T}{\ab{E}{F}}.
\end{equation}

A more accurate calculation yields the following expression:
\begin{equation}\label{eq:4_43}
    \ab{C}{e} \approx \pi^2 N \ab{k}{B} \frac{\ab{k}{B} T}{2 \ab{E}{F}}.
\end{equation}

\noindent
Comparing \eqn{4_40} with \eqref{eq:4_43}, we obtain
\begin{equation}\label{eq:4_44}
    \frac{\ab{C}{e}}{\abc{C}{e}{(cl)}} \approx \pi \frac{\ab{k}{B} T}{\ab{E}{F}}.
\end{equation}

It follows from \eqn{4_44} that the ratio of the heat capacity of a degenerate electron gas to that of a nondegenerate monatomic gas is approximately equal to the ratio of $\ab{k}{B}T$ to $\ab{E}{F}$. At normal temperatures, the ratio $\pi\ab{k}{B}T/\ab{E}{F}\lesssim 1\%$. Therefore,
\begin{equation}\label{eq:4_44p}
    \ab{C}{e} \lesssim 0.01 \abc{C}{e}{(cl)}. \tag{4.44$'$}
\end{equation}

Hence, because of the degeneracy of the electron gas in metals even in the high temperature range only a small portion of the free electrons (usually less than one percent) is thermally excited; the rest do not absorb heat. This is why the heat capacity of the electron gas is negligible as compared to that of the lattice, and the heat capacity of a metal as a whole is practically equal to the latter.

The situation is different in the low temperature range close to absolute zero. Here, the heat capacity decreases in proportion to $T^3$, with the fall in temperature and close to absolute zero may prove to be so small that the contribution of the heat capacity of the electron gas, $\ab{C}{e}$, which decreases much more slowly than $\ab{C}{lattice}$ ($\ab{C}{e}\propto T$), may become predominant. Figure \ref{fig:4_6} shows the temperature dependence of the lattice and electron components of specific heat of an alloy ($20\%$ vanadium and $80\%$ chromium) whose Debye temperature is $\Theta=\SI{500}{\kelvin}$.
It may be seen from \fig{4_6}, that close to absolute zero the heat capacity of the electron gas is much greater than that of the lattice ($\ab{C}{lattice}<\ab{C}{e}$), the sign of the inequality remaining the same up to $T\approx\SI{8.5}{\kelvin}$. At $T>\SI{8.5}{\kelvin}$,
the sign is reversed, the inequality becoming stronger with the rise in $T$. Already at $T\approx\SI{25}{\kelvin}$, the heat capacity of the alloy is mainly due to that of its lattice (at $T=\SI{25}{\kelvin}$ the heat capacity is $\ab{C}{lattice}\approx 10\ab{C}{e}$).

\begin{figure}[t]
	\begin{center}
		\includegraphics[scale=1]{figures/ch_04/fig_4_6.pdf}
		\caption[]{Temperature dependence of lattice and of an alloy consisting of $20\%$ vanadium and $80\%$ chromium.}
		\label{fig:4_6}
	\end{center}
	\vspace{-0.7cm}
\end{figure}

\section{Thermal expansion of solids}\label{sec:35}

To explain the elastic properties of solids, in Chapter \ref{chap:2} we have introduced the harmonic approximation according to which the elastic force acting on a particle displaced from its equilibrium position is proportional to the displacement [see \eqn{2_3}] and its potential energy is proportional to the square of the displacement [see \eqn{2_2}]; this fact, is represented by a parabola (the dotted line in \fig{2_1}).

The immediate result of the harmonic approximation was the Hooke's law, which describes the elastic deformation of solids. The same approximation was used in Chapter \ref{chap:3} as a basis for calculating the thermal vibrations of a lattice and constructing the theory of heat capacity of a lattice, which is in fair agreement with experiment.

However, the harmonic approximation was unable to explain such well known phenomena as, for instance, the thermal expansion of solids, their heat conductivity, etc.

Indeed, let us turn to the dependence of the potential energy of interaction of the particles of a solid on the distance between them (\fig{4_7}). At absolute zero, the particles occupy positions $r_0$ corresponding to the minimum interaction energy $U_0$ (at the bottom of the potential trough (well) ``abc''). Those distances determine the dimensions of the body at absolute zero. As the temperature rises the particles begin to vibrate around their equilibrium positions $0$. For the sake of simplicity, let us assume that particle $1$ is fixed and only particle $2$ is vibrating. The kinetic energy of the vibrating particle is at its maximum $\ab{E}{k}$ when the particle passes its equilibrium position $0$. In \fig{4_7} the energy $\ab{E}{k}$ is measured upwards from the bottom of the potential trough. When particle $2$ moves to the left, its kinetic energy is used to overcome the repulsive forces acting from particle $1$ and is transformed into the potential energy of the particles' interaction. The displacement to the left stops when all the kinetic energy
$\ab{E}{k}$ is transformed into the potential energy. In the extreme left position of particle $2$ displaced by the distance $x_1$, the potential energy's increment is $U(x_1)=\ab{E}{k}$ and its value $-[U_0-U(x_1)]$. When particle $2$ moves to the right, its kinetic energy is spent to overcome the forces of attraction to particle $1$ and is, as in the previous case, transformed into the potential energy of the particles' interaction. At point B displaced from the equilibrium position by the distance $x_2$, the entire kinetic energy $\ab{E}{k}$ is transformed into the potential energy, the latter increasing by $U(x_2)=\ab{E}{k}$ to become $-[U_0-U(x_2)]$.

\begin{figure}[t]
	\begin{center}
		\includegraphics[scale=1]{figures/ch_04/fig_4_7.pdf}
		\caption[]{The origin of thermal expansion of solids (explanation in text).}
		\label{fig:4_7}
	\end{center}
	\vspace{-0.7cm}
\end{figure}

If the vibrations of particle $2$ were purely harmonic, the force $f(x)$ caused by its displacement from the equilibrium position by a distance $x$ would be strictly proportional to this displacement and directed towards the equilibrium position:
\begin{equation}\label{eq:4_45}
    f = - \beta x.
\end{equation}
