Repository: lnacquaroli/LaTeXOldBooks

# LaTeXOldBooks

Collection of old scientific old books digitized into LaTeX.

File: Epifanov_solid_state_physics/04_thermal_properties_of_solids.tex (part 2 of 2)
% !TEX root = epifanov_solid_state_physics.tex
The change in the particle's potential energy $U(x)$ would, in this case, be described by the parabola a$'$bc$'$ (\fig{4_7}) whose equation is
\begin{equation}\label{eq:4_46}
    U(x) = \frac{\beta x^2}{2}.
\end{equation}

\noindent
This parabola is symmetric about the straight line bd passing parallel to the axis of ordinates at a distance of $r_0$ from it. Therefore, the displacements $x_1$ and $x_2$ would be equal in magnitude and the centre of AB would coincide with the equilibrium position $0$. In this case, heating a body would not bring about its expansion, for a rise in temperature would result only in an increase in the particles' amplitude of vibrations, the average distances between them remaining unchanged.

Actually, the potential curve abc is, as may be seen from \fig{4_7}, not symmetric about the straight line bd, its left branch ba rising much more steeply than the right branch be. This means that the vibrations of the particles in a solid are anharmonic (not harmonic). To account for the asymmetry of the potential curve an additional term
$-gx^3/3$ expressing this asymmetry ($g$ is a proportionality factor) should be introduced. Then, Eqs. \eqref{eq:4_45} and \eqref{eq:4_46} will assume the following form:
\begin{align}
    U(x) &= \frac{\beta x^2}{2} - \frac{g x^3}{3}\tag{4.45$'$},\label{eq:4_45p}\\
    f(x) &= -\diffpartial{U}{x} = -\beta x + g x^2\tag{4.46$'$}.\label{eq:4_46p}
\end{align}

\noindent
When the particle $2$ is displaced to the right ($x>0$), the term $gx^3/3$ is subtracted from $\beta x^2/2$ and the slope of the branch be is less than that of the branch be'; when the displacement is to the left ($x<0$), the term $gx^3/3$ is added to $\beta x^2/2$ and the slope of ba is greater than that of ba'.

Because of the asymmetric nature of the potential curve, the right and left displacements of particle $2$ turn out to be different, the former being greater than the latter (\fig{4_7}). As a result, the central position of particle $2$ (point $0_1$) no longer coincides with its equilibrium position $0$ but is displaced to the right. This corresponds to an increase in the average distance between the particles by $x$.

Hence, heating a body should result in an increase in the average distances between particles and the body should expand. The cause of this is the anharmonic nature of the vibrations of particles making up the solid due to the asymmetry of the dependence of the particles' interaction energy on the distance between them.

Let us estimate the value of the thermal expansion coefficient.

The average value of the force caused by the displacement of particle $2$ from its equilibrium position is
\begin{equation*}
    \overline{f} = -\beta \overline{x} + g \overline{x^2}.
\end{equation*}

\noindent
When the particle vibrates freely, $\overline{f}=0$; therefore, $g\overline{x^2}=\beta\overline{x}$. Hence, we obtain
\begin{equation}\label{eq:4_47}
    \overline{x} = \frac{g\overline{x^2}}{\beta}.
\end{equation}

The expression for the potential energy of a vibrating particle correct to the second order of magnitude is \eqref{eq:4_45} and its average value is $\overline{U}(x)\approx\beta\overline{x^2}/2$. Hence,
\begin{equation*}
    \overline{x^2} \approx \frac{2 \overline{U}(x)}{\beta}.
\end{equation*}

\noindent
Substituting this into \eqn{4_47}, we obtain
\begin{equation*}
    \overline{x} = \frac{2 g \overline{U}(x)}{\beta^2}.
\end{equation*}

In addition to potential energy $U(x)$, a vibrating particle has kinetic energy $\ab{E}{k}$ such that $\overline{U}(x)=\ab{\overline{E}}{k}$. The total average energy of the particle is $\overline{E}=\overline{U}(x)+\ab{\overline{E}}{k}=2\overline{U}(x)$. This fact makes it possible to rewrite the expression for $x$ in the following form:
\begin{equation*}
    \overline{x} = \frac{g \overline{E}}{\beta^2}.
\end{equation*}

\noindent
The relative linear expansion, that is, the ratio of the variation of the average distance between the particles, $x$, to the equilibrium distance between them, $r_0$, is equal to
\begin{equation*}
    \frac{\overline{x}}{r_0} = \frac{g}{\beta^2 r_0} \overline{E}
\end{equation*}

\noindent
and the \textit{linear expansion coefficient} is
\begin{equation}\label{eq:4_48}
    \alpha = \frac{1}{r_0} \diff{\overline{x}}{T} = \frac{g}{\beta^2 r_0} \diff{\overline{E}}{T} = \chi c_V
\end{equation}

\noindent
where
\begin{equation}\label{eq:4_49}
    \chi = \frac{g}{\beta^2 r_0}
\end{equation}

\noindent
and $c_V$ is heat capacity per particle.

Thus, the thermal expansion coefficient proves to be proportional to temperature. Figure \ref{fig:4_8} shows the temperature dependence of $c_V$ and $\alpha$. It can be easily seen that both are interrelated.

\begin{figure}[t]
	\begin{center}
		\includegraphics[scale=1]{figures/ch_04/fig_4_8.pdf}
		\caption[]{Temperature dependence of linear expansion coefficient a and of heat capacity $c_V$ of copper.}
		\label{fig:4_8}
	\end{center}
	\vspace{-0.7cm}
\end{figure}

In the high temperature range the energy of a particle engaged in linear vibrations is $\ab{k}{B}T$ and its heat capacity is $c_V=\ab{k}{B}$. Therefore, the thermal expansion coefficient of a linear atomic chain will be
\begin{equation*}
    \alpha = \chi c_V = \frac{g \ab{k}{B}}{\beta^2 r_0}.
\end{equation*}

\noindent
Substituting the values for $g$, $\ab{k}{B}$, $\beta$, and $r_0$ for various solids, we obtain a value of the order of \num{e-4} to \num{e-5} for $\alpha$, which is in fair agreement with experiment. Experiment also supports the conclusion that in the high temperature range $\alpha$ is practically independent of temperature (\fig{4_8}).

In the low temperature range $\alpha$ behaves in a way similar to that of $c_V$: it decreases with the fall in temperature and tends to zero as absolute zero is approached.

In conclusion, we would like to remark that for metals a formula similar to \eqref{eq:4_48} was first proposed by E. Gr\"uneisen in the form
\begin{equation}\label{eq:4_50}
    \alpha = \frac{\gamma \varkappa}{3 V} c_V
\end{equation}

\noindent
where $\varkappa$ is the metal's compressibility, $V$ the atomic volume, and $\gamma$ the Gr\"uneisen constant, ranging from $1.5$ to $2.5$, depending on the metal.

\section{Heat conductivity of solids}\label{sec:36}

\textbf{Heat conductivity of dielectrics (lattice heat conductivity).} The second effect caused by the anharmonic nature of atomic vibrations is the \textit{thermal resistance} of solids. There could be no such resistance should the atomic vibrations be strictly harmonic propagating through the lattice in the form of noninteracting elastic waves. In
the absence of interaction, the waves would be able to travel without scattering, that is, without meeting any resistance, like light in vacuum.

If we were to set up a temperature difference in such a crystal, the atoms of the hot end vibrating with large amplitudes would transmit their energy to the neighbouring atoms and the front of the heat wave would travel along the crystal with the velocity of sound. Because the wave would meet no resistance there would be a considerable heat flux even for an infinitesimally small temperature difference and the heat conductivity of the crystal would be infinitely great.

The nature of atomic vibrations in real crystals at temperatures not too low is anharmonic, as indicated by the second term in \eqn{4_45p}. The anharmonicity destroys the independence of the normal modes of the lattice and causes them to interact, exchanging energy and changing the direction of their propagation (through mutual scattering). It is just those processes of interaction between the elastic waves that make possible the transfer of energy from the modes of one frequency to the modes of another and the establishment of thermal equilibrium in the crystal.

The process of mutual scattering of normal modes is conveniently described in terms of phonons, the thermally excited crystal being regarded as a box containing phonons. In the harmonic approximation, in which the normal modes are presumed to be independent, the phonons make up an ideal gas (a gas of noninteracting phonons). The transition to the anharmonic modes is equivalent to the introduction of an interaction between phonons, which may result in the splitting of a phonon into two or more phonons and in the formation of a phonon from two other phonons. Such processes are termed \textit{phonon-phonon scattering}. Their probability, as is the case of all scattering processes, is characterized by the \textit{effective scattering cross-section} $\ab{\sigma}{ph}$. Should the phonon be, from the point of view of the scattering processes, represented by a sphere of the radius $\ab{r}{ph}$ then, $\ab{\sigma}{ph}=\pi\ab{r}{ph}^2$. The phonon-phonon scattering may take place only if the phonons approach to within a distance at which their effective cross sections begin to overlap. Since the scattering is due to the anharmonicity of the atomic vibrations, numerically described by the coefficient of anharmonicity $g$, it would be natural to assume that the phonon effective cross section radius is proportional to $g$ and $\ab{\sigma}{ph}\propto g^2$.

Knowing the effective scattering cross section $\ab{\sigma}{ph}$, we can calculate the mean free path $\ab{\lambda}{ph}$ of the phonons, that is, the average distance the phonons travel between two consecutive scattering acts. Calculations show that
\begin{equation}\label{eq:4_51}
    \ab{\lambda}{ph} = \frac{1}{\ab{n}{ph} \ab{\sigma}{ph}} \propto \frac{1}{\ab{n}{ph} g^2}
\end{equation}

\noindent
where $\ab{n}{ph}$ is the phonon concentration.

In the kinetic theory of gases it is proved that for gases the \textit{heat conductivity} is
\begin{equation}\label{eq:4_52}
    \mathcal{K} = \frac{\lambda v C_V}{3}
\end{equation}

\noindent
where $\lambda$ is the mean free path of the molecules, $v$ their thermal velocity, and $C_V$ the heat capacity of the gas.

Let us apply this formula to the phonon gas substituting for $C_V$ the specific heat of the crystal (the phonon gas), for $\lambda=\ab{\lambda}{ph}$ the mean free path of the phonons, and for $v$ the velocity of sound (the phonon velocity). We obtain the following expression for the lattice heat conductivity:
\begin{equation}\label{eq:4_53}
    \ab{\mathcal{K}}{lattice} = \frac{v \ab{\lambda}{ph} C_V}{3}.
\end{equation}

\noindent
Substituting $\ab{\lambda}{ph}$ into \eqref{eq:4_53} from \eqref{eq:4_51}, we obtain
\begin{equation}\label{eq:4_54}
    \ab{\mathcal{K}}{lattice} \propto \frac{v C_V}{\ab{n}{ph} g^2}.
\end{equation}

In the high temperature range, in accordance with \eqref{eq:4_37}, $\ab{n}{ph}\propto T$; hence,
\begin{equation}\label{eq:4_55}
    \ab{\mathcal{K}}{lattice} \propto \frac{v C_V}{T g^2}.
\end{equation}

Since $C_V$ in this range is practically independent of $T$, the lattice thermal conductivity should be inversely proportional to the absolute temperature, which is in qualitative agreement with experiment. Equation \eqref{eq:4_55} also includes the anharmonicity factor $g$ and the sound velocity $v$, which depend substantially on the rigidity of the bonds between the particles of the solid. Bonds of lesser rigidity correspond to lower $v$'s and to greater $g$'s, since the weakening of the bonds makes for greater thermal vibration amplitudes (for a specified temperature) and for greater anharmonicity. Both those factors should, according to \eqref{eq:4_55}, bring about a reduction in $\ab{\mathcal{K}}{lattice}$. This conclusion is supported by experiment. Table \ref{table:4_2} presents the values of sublimation heat $\ab{Q}{s}$, which is a measure of bonding energy, and of the lattice heat conductivity lattice for some covalent crystals with the diamond lattice: diamond, silicon, and germanium.

\begin{table}[!b]
	\renewcommand{\arraystretch}{1.2}
	\caption{}
	\vspace{-0.6cm}
	\label{table:4_2}
	\begin{center}\resizebox{0.7\linewidth}{!}{
			\begin{tabular}{lcc}
				\toprule[1pt]
				\textbf{Substance} & $\ab{Q}{s}, \parenthesis{\SI{e5}{\joule\per\mole}}$ & $\ab{\mathcal{K}}{lattice}, \parenthesis{\si{\watt\per\metre\per\kelvin}}$\\
                \midrule[0.5pt]\midrule[0.5pt]
                Diamond & $71.23$ & $550.0$\\
                Silicon & $46.09$ & $137.0$\\
                Germanium & $37.00$ & $54.00$\\
				\bottomrule[1pt]
			\end{tabular}
	}\end{center}
\end{table}

We see that the decrease in the bond energy from the value of diamond to that of silicon and, finally, germanium is accompanied by a noticeable decrease in the lattice heat conductivity. A more detailed analysis shows that $\ab{\mathcal{K}}{lattice}$ is also strongly dependent of
the mass $M$ of the particles, being less for greater $M$'s. This, to a large extent, accounts for the fact that the lattice heat conductivity of the lighter elements occupying the upper part of the Mendeleev periodic table (\ce{B}, \ce{C}, \ce{Si}) is of the order of tens or even hundreds of watts per metre per kelvin, the corresponding values for the elements of the middle part of the Mendeleev table being several watts per metre per kelvin, and that for the heavier elements occupying the lower part of the periodic table even to several tenths of a watt per metre per kelvin.

A striking feature is that the lattice heat conductivity of crystals with light particles and rigid bonds may be very high. Thus, at room temperature $\ab{\mathcal{K}}{lattice}$ of diamond is greater than the total heat conductivity of the best heat conductive metal, silver: $\ab{\mathcal{K}}{Ag}=\SI{407}{\watt\per\metre\per\kelvin}$.

At temperatures below the Debye temperature there is a sharp drop in phonon concentration with a fall in temperature leading to a sharp increase in their mean free path, so that at $T\ll\Theta/20$ it becomes comparable with the dimensions of the crystal. Since the crystal surface usually is a poor reflector of phonons, any further decrease in temperature does not lead to an increase in $\ab{\lambda}{ph}$, for the latter is determined by the crystal's dimensions only. The temperature dependence of the lattice heat conductivity within this range of temperatures is determined by the temperature dependence of the heat capacity $\ab{C}{V}$. Since $\ab{C}{V}\propto T^3$ in the low temperature range,
$\ab{\mathcal{K}}{lattice}$ too should be proportional to $T^3$:
\begin{equation}\label{eq:4_56}
    \ab{\mathcal{K}}{lattice} \propto T^3.
\end{equation}

\noindent
This result is also in qualitative agreement with experiment. Figure \ref{fig:4_9} shows the temperature dependence of thermal conductivity of synthetic sapphire. In the low temperature range $\ab{\mathcal{K}}{lattice}$ is
indeed approximately proportional to $T^3$.

\begin{figure}[t]
	\begin{center}
		\includegraphics[scale=1]{figures/ch_04/fig_4_9.pdf}
		\caption[]{Temperature dependence of heat conductivity of synthetic sapphire.}
		\label{fig:4_9}
	\end{center}
	\vspace{-0.7cm}
\end{figure}

As the temperature rises so does the concentration of phonons $\ab{n}{ph}$, and this should \textit{per se} cause $\ab{\mathcal{K}}{lattice}$ to rise. However, an increase in $\ab{n}{ph}$ is accompanied by an increase in the phonon-phonon scattering and a consequent decrease in the mean free path of phonons $\ab{\lambda}{ph}$, which should result in a decrease in $\ab{\mathcal{K}}{lattice}$. For low $\ab{n}{ph}$, the first factor should be the predominant one and $\ab{\mathcal{K}}{lattice}$ should rise with $T$.
However, starting with a definite concentration $\ab{n}{ph}$, the second factor should assume primary importance and $\ab{\mathcal{K}}{lattice}$ after passing through a maximum should fall with the rise in $T$. This decrease in the high temperature range is approximately of the $1/T$ type.

Amorphous dielectrics in which the size of regions with a regular structure is of the order of interatomic distances should present a similar picture. Phonon scattering on the boundaries of such regions should be the dominant factor at all $T$'s and, therefore, $\ab{\lambda}{ph}$ should be
independent of $T$. Because of that the heat conductivity of such dielectrics should be proportional to $T^3$ in the low temperature range and independent of $T$ in the high temperature range. This is just what is observed in experiment.

However, at present the theory is unable to predict not only the exact values of lattice heat conductivity, $\ab{\mathcal{K}}{lattice}$, but even its order of magnitude.

\textbf{Heat conductivity of metals.} In metals, in contrast to dielectrics, heat is transported not only by phonons but by electrons as well. Therefore, generally the heat conductivity of metals is the sum of the lattice heat conductivity $\ab{\mathcal{K}}{lattice}$ (conductivity due to phonons) and the heat conductivity $\ab{\mathcal{K}}{e}$ of the free electrons:
\begin{equation*}
    \mathcal{K} = \ab{\mathcal{K}}{lattice} + \ab{\mathcal{K}}{e}.
\end{equation*}

The heat conductivity of the electron gas, can be calculated with the aid of \eqn{4_52}. Substituting into this formula the heat capacity of the electron gas, $\ab{C}{e}$, the electron velocity, $\ab{v}{F}$, and their mean free path, $\ab{\lambda}{e}$, we obtain
\begin{equation}\label{eq:4_57}
    \ab{\mathcal{K}}{e} = \frac{1}{3} \ab{C}{e} \ab{v}{F} \ab{\lambda}{e}.
\end{equation}

\noindent
Substituting $\ab{C}{e}$ from \eqn{4_43} into \eqn{4_57}, we have
\begin{equation}\label{eq:4_58}
    \ab{\mathcal{K}}{e} = \frac{\pi^2}{3} \frac{N \ab{k}{B}^2}{\ab{m}{n} \ab{v}{F}} \ab{\lambda}{e} T.
\end{equation}

Let us make a qualitative estimate of the temperature dependence of heat conductivity of pure metals.

\textbf{High temperature range.} Practically, of all the quantities contained in the right-hand side of \eqn{4_58}, only $\ab{\lambda}{e}$ depends on $T$. For pure metals at temperatures not too low, $\ab{\lambda}{e}$ is determined by electron-phonon scattering and, all other conditions being equal, is inversely proportional to phonon concentration: $\ab{\lambda}{e}\propto 1/\ab{n}{ph}$. In the high temperature range, according to \eqn{4_37}, $\ab{n}{ph}\propto T$. Substituting this into \eqn{4_58}, we obtain
\begin{equation}\label{eq:4_59}
    \ab{\mathcal{K}}{e} = \text{constant}.
\end{equation}

\noindent
Hence, the heat conductivity of pure metals in the high temperature range should be independent of temperature. This is an experimental fact. Figure \ref{fig:4_10} shows the experimental curve depicting the temperature dependence $\mathcal{K}$ for copper. It follows that above $80$-$100$~K the heat conductivity of copper is practically independent of temperature.

\begin{figure}[t]
	\begin{center}
		\includegraphics[scale=1]{figures/ch_04/fig_4_10.pdf}
		\caption[]{Temperature dependence of heat conductivity of copper.}
		\label{fig:4_10}
	\end{center}
	\vspace{-0.7cm}
\end{figure}

\textbf{Low temperature range.} The phonon concentration in this range is $\ab{n}{ph}\propto T$, therefore, $\ab{\lambda}{e}\propto 1/T^3$. Substituting into \eqn{4_58}, we obtain
\begin{equation}\label{eq:4_60}
    \ab{\mathcal{K}}{e} \propto T^{-2}.
\end{equation}

Consequently, in the low temperature range where the Debye $T^3$ law is true, the heat conductivity of metals should be inversely proportional to the square of the absolute temperature. This conclusion too is in general supported by experiment (\fig{4_10}).

\textbf{Very low temperature range.} Close to absolute zero the phonon concentration in a metal becomes so small that the main part in electron scattering processes is taken over by the impurity atoms, which are always present in a metal no matter how pure it is. In this case, the mean free path of an electron, $\ab{\lambda}{e}\propto 1/\ab{N}{i}$ ($\ab{N}{i}$, is the concentration of impurity atoms), is no longer dependent on temperature and the heat conductivity of a metal becomes proportional to $T$:
\begin{equation}\label{eq:4_61}
    \ab{\mathcal{K}}{e} \propto T
\end{equation}

\noindent
which is an experimental fact.

Let us estimate the magnitude of $\ab{\mathcal{K}}{e}$ for metals, making use of \eqn{4_57}. For typical metals, we have $\ab{C}{e}\approx 0.01C_V\approx\SI{3e4}{\joule\per\metre\cubed\per\kelvin}$,
$\ab{v}{F}\approx\SI{e6}{\metre\per\second}$, and $\ab{\lambda}{e}\approx\SI{e-8}{\metre}$. Substituting into \eqn{4_57}, we obtain $\ab{\mathcal{K}}{e}\approx\SI{e2}{\watt\per\metre\per\kelvin}$.
Thus, $\ab{\mathcal{K}}{e}$ for metals may be as high as hundreds of watts per metre per kelvin. This is substantiated by experiment. Table \ref{table:4_3} shows the room temperature heat conductivities for some typical metals and for one alloy, constantan, which consists of $60\%$ copper and $40\%$ nickel.

\begin{table}[!b]
	\renewcommand{\arraystretch}{1.2}
	\caption{}
	\vspace{-0.6cm}
	\label{table:4_3}
	\begin{center}\resizebox{0.75\linewidth}{!}{
			\begin{tabular}{lclc}
				\toprule[1pt]
				\textbf{Metal} & $\mathcal{K}, \parenthesis{\si{\watt\per\metre\per\kelvin}}$ & \textbf{Metal} & $\mathcal{K}, \parenthesis{\si{\watt\per\metre\per\kelvin}}$\\
                \midrule[0.5pt]\midrule[0.5pt]
                Silver & $403$ & Aluminium & $210$\\
                Copper & $384$ & Nickel & $60.0$\\
                Gold & $296$ & Constantan & $23.0$\\
				\bottomrule[1pt]
			\end{tabular}
	}\end{center}
\end{table}

It follows that for pure metals $\mathcal{K}$ can indeed be as high as hundreds of watts per metre per kelvin.

Let us also estimate the contribution of the lattice heat conductivity of a metal, making use of Eqs. \eqref{eq:4_53} and \eqref{eq:4_57}:
\begin{equation*}
    \frac{\ab{\mathcal{K}}{lattice}}{\ab{\mathcal{K}}{e}} = \frac{C_V v \ab{\lambda}{ph}}{\ab{C}{e} \ab{v}{F} \ab{\lambda}{e}}
\end{equation*}

\noindent
$v$ being the phonon (sound) velocity. For pure metals, we have $\ab{C}{e}/C_V\approx 0.01$, $v=\SI{5e3}{\metre\per\second}$, $\ab{\lambda}{ph}\approx\SI{e-9}{metre}$, $\ab{v}{F}\approx\SI{e6}{\metre\per\second}$, and $\ab{\lambda}{e}\approx\SI{e-8}{\metre}$.
Hence, $\ab{\mathcal{K}}{lattice}/\ab{\mathcal{K}}{e}\approx\num{5e-2}$.

It follows then that the heat conductivity of typical metals is almost entirely due to the heat conductivity of their electron gas, the contribution of lattice heat conductivity being a few percent. This picture may, however, totally change when we go over to metallic alloys, in which impurity scattering is the principal electron scattering mechanism. The electron mean free path for which such scattering is responsible, $\ab{\lambda}{e}$, is inversely proportional to the impurity concentration $\ab{N}{i}$ ($\ab{\lambda}{e}\propto 1/\ab{N}{i}$) and for high $\ab{N}{i}$'s may become comparable with the phonon mean free path ($\ab{\lambda}{ph}\propto\ab{\lambda}{e}$). Naturally, in such a case the electron contribution to heat conductivity may become of the same order of magnitude as that of the phonon contribution: $\ab{\mathcal{K}}{e}\approx\ab{\mathcal{K}}{lattice}$.
This too is supported by experiment. Table \ref{table:4_3} gives the heat conductivity of constantan. It is much less than that of nickel or copper. This proves the fact that electron scattering in constantan is mainly due to lattice defects caused by impurity atoms. We also note that $\ab{\mathcal{K}}{e}$ and $\ab{\mathcal{K}}{lattice}$ measured by R. Berman in constantan proved to be of the same order of magnitude.

% \begin{figure}[t]
% 	\begin{minipage}[t]{0.52\linewidth}
% 		\begin{center}
% 			\includegraphics[scale=1]{figures/ch_02/fig_2_7.pdf}
% 			\caption[]{Diagram of rigid shear: (a) --- equilibrium position of atoms in atomic planes adjoining the slip plane; (b) --- gradual shift of one plane in relation to another caused by external stress $\tau$; (c) --- lower atomic plane as a whole displaced by one interatomic distance in relation to the upper plane.}
% 			\label{fig:2_7}
% 		\end{center}
% 	\end{minipage}
% 	\hfill{ }%\hspace{-0.1cm}
% 	\begin{minipage}[t]{0.43\linewidth}
% 		\begin{center}
% 			\includegraphics[scale=1]{figures/ch_02/fig_2_8.pdf}
% 			\caption[]{Variation of resistance to shear in the process of displacement of one part of the lattice in relation to another.}
% 			\label{fig:2_8}
% 		\end{center}
% 	\end{minipage}
% \vspace{-0.3cm}
% \end{figure}
